Repository: thwu1/prime-rl

File: adsorption-mixture-analysis/environment/data/butane_298K.json
{
    "file_version": "3.0",
    "adsorbate": "n-butane",
    "material_basis": "mass",
    "material_unit": "g",
    "iso_type": "isotherm",
    "isotherm_data": [
        {"loading": 0.728, "pressure": 0.0086},
        {"loading": 1.133, "pressure": 0.0097},
        {"loading": 1.478, "pressure": 0.0135},
        {"loading": 1.858, "pressure": 0.0144},
        {"loading": 2.201, "pressure": 0.0187},
        {"loading": 2.512, "pressure": 0.0222},
        {"loading": 2.825, "pressure": 0.0245},
        {"loading": 3.122, "pressure": 0.0295},
        {"loading": 3.381, "pressure": 0.0345},
        {"loading": 3.66, "pressure": 0.0422},
        {"loading": 3.914, "pressure": 0.0483},
        {"loading": 4.171, "pressure": 0.0551},
        {"loading": 4.418, "pressure": 0.063},
        {"loading": 4.64, "pressure": 0.0724},
        {"loading": 4.865, "pressure": 0.0818},
        {"loading": 5.076, "pressure": 0.0914},
        {"loading": 5.28, "pressure": 0.1017},
        {"loading": 5.821, "pressure": 0.1339},
        {"loading": 6.289, "pressure": 0.1699},
        {"loading": 6.727, "pressure": 0.209},
        {"loading": 7.128, "pressure": 0.2487},
        {"loading": 7.509, "pressure": 0.2925},
        {"loading": 7.875, "pressure": 0.3373},
        {"loading": 8.205, "pressure": 0.385},
        {"loading": 8.543, "pressure": 0.4306},
        {"loading": 8.875, "pressure": 0.4784},
        {"loading": 9.181, "pressure": 0.5279},
        {"loading": 9.479, "pressure": 0.5803},
        {"loading": 9.758, "pressure": 0.634},
        {"loading": 10.031, "pressure": 0.6849},
        {"loading": 10.3, "pressure": 0.74},
        {"loading": 10.568, "pressure": 0.7934},
        {"loading": 10.83, "pressure": 0.849},
        {"loading": 11.07, "pressure": 0.9048},
        {"loading": 11.329, "pressure": 0.9618},
        {"loading": 11.537, "pressure": 1.0201},
        {"loading": 11.746, "pressure": 1.0785},
        {"loading": 11.951, "pressure": 1.1389},
        {"loading": 12.161, "pressure": 1.1995},
        {"loading": 12.405, "pressure": 1.2592},
        {"loading": 12.613, "pressure": 1.3178},
        {"loading": 12.814, "pressure": 1.3767},
        {"loading": 13.004, "pressure": 1.4397},
        {"loading": 13.219, "pressure": 1.4984},
        {"loading": 13.423, "pressure": 1.5575},
        {"loading": 13.625, "pressure": 1.6161},
        {"loading": 13.833, "pressure": 1.6766},
        {"loading": 14.035, "pressure": 1.7376},
        {"loading": 14.28, "pressure": 1.7962},
        {"loading": 14.54, "pressure": 1.855},
        {"loading": 14.802, "pressure": 1.9133},
        {"loading": 15.064, "pressure": 1.9724},
        {"loading": 15.331, "pressure": 2.0309},
        {"loading": 15.607, "pressure": 2.0866},
        {"loading": 15.912, "pressure": 2.1435},
        {"loading": 16.243, "pressure": 2.2002}
    ],
    "loading_basis": "molar",
    "loading_unit": "mmol",
    "material": "BAX-1500",
    "pressure_mode": "absolute",
    "pressure_unit": "bar",
    "temperature": 298.15,
    "temperature_unit": "K"
}

File: adsorption-mixture-analysis/environment/data/butane_323K.json
{
    "file_version": "3.0",
    "adsorbate": "n-butane",
    "material_basis": "mass",
    "material_unit": "g",
    "iso_type": "isotherm",
    "isotherm_data": [
        {"loading": 0.441, "pressure": 0.0051},
        {"loading": 0.815, "pressure": 0.0095},
        {"loading": 1.181, "pressure": 0.0143},
        {"loading": 1.517, "pressure": 0.0194},
        {"loading": 1.823, "pressure": 0.0247},
        {"loading": 2.097, "pressure": 0.0332},
        {"loading": 2.354, "pressure": 0.0392},
        {"loading": 2.618, "pressure": 0.0483},
        {"loading": 2.855, "pressure": 0.0577},
        {"loading": 3.083, "pressure": 0.0675},
        {"loading": 3.299, "pressure": 0.0775},
        {"loading": 3.505, "pressure": 0.0876},
        {"loading": 3.698, "pressure": 0.0995},
        {"loading": 3.894, "pressure": 0.1118},
        {"loading": 4.398, "pressure": 0.1508},
        {"loading": 4.851, "pressure": 0.1949},
        {"loading": 5.272, "pressure": 0.2438},
        {"loading": 5.66, "pressure": 0.2973},
        {"loading": 6.005, "pressure": 0.3517},
        {"loading": 6.295, "pressure": 0.4049},
        {"loading": 6.581, "pressure": 0.4616},
        {"loading": 6.845, "pressure": 0.5175},
        {"loading": 7.068, "pressure": 0.5756},
        {"loading": 7.283, "pressure": 0.6342},
        {"loading": 7.501, "pressure": 0.6942},
        {"loading": 7.745, "pressure": 0.7562},
        {"loading": 7.94, "pressure": 0.8177},
        {"loading": 8.147, "pressure": 0.8787},
        {"loading": 8.337, "pressure": 0.9421},
        {"loading": 8.532, "pressure": 1.0053},
        {"loading": 8.721, "pressure": 1.0691},
        {"loading": 8.915, "pressure": 1.1359},
        {"loading": 9.097, "pressure": 1.2001},
        {"loading": 9.279, "pressure": 1.2641},
        {"loading": 9.461, "pressure": 1.3279},
        {"loading": 9.64, "pressure": 1.3933},
        {"loading": 9.807, "pressure": 1.4588},
        {"loading": 9.986, "pressure": 1.5242},
        {"loading": 10.151, "pressure": 1.5909},
        {"loading": 10.327, "pressure": 1.6588},
        {"loading": 10.527, "pressure": 1.7329},
        {"loading": 10.703, "pressure": 1.7994},
        {"loading": 10.901, "pressure": 1.8697},
        {"loading": 11.08, "pressure": 1.9427},
        {"loading": 11.259, "pressure": 2.009},
        {"loading": 11.47, "pressure": 2.0842},
        {"loading": 11.659, "pressure": 2.147},
        {"loading": 11.855, "pressure": 2.2109}
    ],
    "loading_basis": "molar",
    "loading_unit": "mmol",
    "material": "BAX-1500",
    "pressure_mode": "absolute",
    "pressure_unit": "bar",
    "temperature": 323.15,
    "temperature_unit": "K"
}

File: adsorption-mixture-analysis/environment/data/butane_348K.json
{
    "file_version": "3.0",
    "adsorbate": "n-butane",
    "material_basis": "mass",
    "material_unit": "g",
    "iso_type": "isotherm",
    "isotherm_data": [
        {"loading": 0.446, "pressure": 0.0048},
        {"loading": 0.765, "pressure": 0.0141},
        {"loading": 1.071, "pressure": 0.0237},
        {"loading": 1.332, "pressure": 0.0335},
        {"loading": 1.551, "pressure": 0.0436},
        {"loading": 1.757, "pressure": 0.0558},
        {"loading": 1.963, "pressure": 0.0682},
        {"loading": 2.122, "pressure": 0.0824},
        {"loading": 2.27, "pressure": 0.0961},
        {"loading": 2.416, "pressure": 0.1097},
        {"loading": 2.859, "pressure": 0.1522},
        {"loading": 3.232, "pressure": 0.1997},
        {"loading": 3.576, "pressure": 0.2487},
        {"loading": 3.91, "pressure": 0.3021},
        {"loading": 4.211, "pressure": 0.3561},
        {"loading": 4.474, "pressure": 0.4143},
        {"loading": 4.701, "pressure": 0.4733},
        {"loading": 4.936, "pressure": 0.5349},
        {"loading": 5.139, "pressure": 0.5956},
        {"loading": 5.357, "pressure": 0.659},
        {"loading": 5.563, "pressure": 0.7237},
        {"loading": 5.746, "pressure": 0.7903},
        {"loading": 5.925, "pressure": 0.8567},
        {"loading": 6.099, "pressure": 0.9257},
        {"loading": 6.268, "pressure": 0.9947},
        {"loading": 6.435, "pressure": 1.0635},
        {"loading": 6.593, "pressure": 1.1326},
        {"loading": 6.722, "pressure": 1.2034},
        {"loading": 6.885, "pressure": 1.2743},
        {"loading": 7.0, "pressure": 1.347},
        {"loading": 7.119, "pressure": 1.4198},
        {"loading": 7.241, "pressure": 1.4936},
        {"loading": 7.358, "pressure": 1.5665},
        {"loading": 7.479, "pressure": 1.639},
        {"loading": 7.643, "pressure": 1.7049},
        {"loading": 7.755, "pressure": 1.7727},
        {"loading": 7.875, "pressure": 1.8403},
        {"loading": 8.033, "pressure": 1.9075},
        {"loading": 8.149, "pressure": 1.9726},
        {"loading": 8.298, "pressure": 2.0407},
        {"loading": 8.453, "pressure": 2.1099},
        {"loading": 8.57, "pressure": 2.1814},
        {"loading": 8.721, "pressure": 2.2508},
        {"loading": 8.843, "pressure": 2.3226}
    ],
    "loading_basis": "molar",
    "loading_unit": "mmol",
    "material": "BAX-1500",
    "pressure_mode": "absolute",
    "pressure_unit": "bar",
    "temperature": 348.15,
    "temperature_unit": "K"
}

File: adsorption-mixture-analysis/environment/data/c2h6_mof5.json
{
    "file_version": "3.0",
    "adsorbate": "ethane",
    "material_basis": "mass",
    "material_unit": "g",
    "iso_type": "Isotherm",
    "isotherm_data": [
        {"loading": 0.000176173692101, "pressure": 0.0001},
        {"loading": 0.00180283372211, "pressure": 0.001},
        {"loading": 0.0176802507036, "pressure": 0.01},
        {"loading": 0.180894607699, "pressure": 0.1},
        {"loading": 0.372260480758, "pressure": 0.2},
        {"loading": 0.562033846454, "pressure": 0.3},
        {"loading": 0.768816271847, "pressure": 0.4},
        {"loading": 0.976064911567, "pressure": 0.5},
        {"loading": 1.54230166145, "pressure": 0.75},
        {"loading": 2.16626474485, "pressure": 1.0},
        {"loading": 8.78564731563, "pressure": 3.0},
        {"loading": 13.0828059096, "pressure": 5.0},
        {"loading": 14.9247011914, "pressure": 7.0},
        {"loading": 16.273309735, "pressure": 10.0},
        {"loading": 17.4436405299, "pressure": 15.0},
        {"loading": 18.1453141011, "pressure": 20.0},
        {"loading": 19.0177650568, "pressure": 30.0},
        {"loading": 19.4477205374, "pressure": 40.0},
        {"loading": 19.8850632905, "pressure": 50.0}
    ],
    "loading_basis": "molar",
    "loading_unit": "mmol",
    "material": "MOF-5(Zn)",
    "pressure_mode": "absolute",
    "pressure_unit": "bar",
    "temperature": 298.0,
    "temperature_unit": "K"
}

File: adsorption-mixture-analysis/environment/data/ch4_mof5.json
{
    "file_version": "3.0",
    "adsorbate": "methane",
    "material_basis": "mass",
    "material_unit": "g",
    "iso_type": "Isotherm",
    "isotherm_data": [
        {"loading": 4.30283490615e-05, "pressure": 0.0001},
        {"loading": 0.00043667816163, "pressure": 0.001},
        {"loading": 0.00435399733068, "pressure": 0.01},
        {"loading": 0.043012470254, "pressure": 0.1},
        {"loading": 0.0862538845625, "pressure": 0.2},
        {"loading": 0.131193299766, "pressure": 0.3},
        {"loading": 0.174731973575, "pressure": 0.4},
        {"loading": 0.217304470575, "pressure": 0.5},
        {"loading": 0.32850690454, "pressure": 0.75},
        {"loading": 0.438441265467, "pressure": 1.0},
        {"loading": 2.2082018401, "pressure": 5.0},
        {"loading": 4.38924542307, "pressure": 10.0},
        {"loading": 8.37005561033, "pressure": 20.0},
        {"loading": 11.4846222177, "pressure": 30.0},
        {"loading": 13.7892017044, "pressure": 40.0},
        {"loading": 15.5131194825, "pressure": 50.0},
        {"loading": 16.7999991654, "pressure": 60.0},
        {"loading": 17.804310549, "pressure": 70.0},
        {"loading": 18.6781453332, "pressure": 80.0},
        {"loading": 19.3562140314, "pressure": 90.0},
        {"loading": 19.9807034397, "pressure": 100.0},
        {"loading": 20.4759267359, "pressure": 110.0},
        {"loading": 20.9270715396, "pressure": 120.0},
        {"loading": 21.2980854926, "pressure": 130.0},
        {"loading": 21.6679617943, "pressure": 140.0},
        {"loading": 21.9845442639, "pressure": 150.0}
    ],
    "loading_basis": "molar",
    "loading_unit": "mmol",
    "material": "MOF-5(Zn)",
    "pressure_mode": "absolute",
    "pressure_unit": "bar",
    "temperature": 298.0,
    "temperature_unit": "K"
}
